Repository: saakethramoju/ThermoProp

# ThermoProp
ThermoProp is a Python thermophysical-property and chemical-equilibrium library for engineering analysis, propulsion, thermodynamics, heat transfer, and fluid-system modeling.

It provides a unified API for:

* Real fluids
* Fluid mixtures
* Ideal gases
* Ideal-gas mixtures
* Rocket propellants
* Combustion-product gases
* CEA-style reactant mixtures
* Chemical-equilibrium calculations
* Isotropic engineering materials

ThermoProp integrates several thermodynamic and engineering-property sources behind a consistent interface:

* CoolProp
* PYroMat
* RocketProps
* NASA CEA / CEAM thermochemical and transport databases
* Built-in species and material databases

---

## Engineering Material

```python
from thermoprop import Material

inconel = Material(
    "in718",
    temperature=300,
)

print(inconel.density)
print(inconel.yield_strength)
print(inconel.thermal_conductivity)
```

---

### Estimated transport data

Some CEA species may not have explicit transport coefficients.

You can inspect which species used estimated transport data:

```python
print(gas.estimated_transport_species)
```

---

## `Material`

`Material` provides temperature-dependent isotropic engineering material properties from ThermoProp's built-in material database.

### Available materials

```python
from thermoprop import materials

print(materials())
```

---

# Built-In Databases

## `SpeciesDatabase`

`SpeciesDatabase` is ThermoProp's unified species-name and backend-mapping database.

It maps ThermoProp species names to backend-specific names for:

* CoolProp
* PYroMat
* NASA CEA
* RocketProps

Use it indirectly through wrappers or directly for discovery.

```python
from thermoprop import species
from thermoprop import supported_species
from thermoprop import species_aliases

print(species())
print(supported_species("Fluid"))
print(supported_species("IdealGas"))
print(supported_species("Propellant"))
print(supported_species("CombustionGas"))
print(species_aliases())
```

## `MaterialDatabase`

`MaterialDatabase` stores material identity records, aliases, metadata, and temperature-dependent property curves.

Use it directly or through `Material`.

```python
from thermoprop import materials
from thermoprop import material_aliases
from thermoprop import add_material_alias

print(materials())
print(material_aliases())

add_material_alias("chamber-alloy", "Inconel 718")
```

---

### Species data

```python
print(CEA.molecular_weight("CO2"))
print(CEA.molar_mass("CO2"))
print(CEA.elemental_composition("CO2"))
print(CEA.temperature_ranges("CO2"))
```

## Available materials

```python
print(Material.get_available_materials())
print(Material.get_available_properties())
```

---

# Units

ThermoProp's public API uses SI units.

Common units include:

| Quantity             | Unit                                |
| -------------------- | ----------------------------------- |
| Pressure             | Pa                                  |
| Temperature          | K                                   |
| Density              | kg/m³                               |
| Specific volume      | m³/kg                               |
| Enthalpy             | J/kg                                |
| Internal energy      | J/kg                                |
| Entropy              | J/kg-K                              |
| Specific heat        | J/kg-K                              |
| Dynamic viscosity    | Pa-s                                |
| Kinematic viscosity  | m²/s                                |
| Thermal conductivity | W/m-K                               |
| Surface tension      | N/m                                 |
| Molar mass           | kg/mol                              |
| Molecular weight     | kg/kmol, numerically equal to g/mol |
| Material strength    | Pa                                  |

---

## `Material`

`Material` provides temperature-dependent isotropic property curves.

Limitations include:

* No anisotropic material support.
* No composite material support.
* No pressure dependence.
* No stress-strain curves.
* No creep modeling.
* No fatigue data.
* No fracture-mechanics data.
* No plasticity model.
* Property values are interpolated from stored curves or constants.

### Material Database

The built-in material database is intended for engineering calculations rather than serving as a comprehensive materials handbook.

Material property coverage varies depending on the available published data. Some materials include temperature-dependent correlations over a defined temperature range, while others only provide constant or weakly temperature-dependent properties. In particular, properties such as thermal conductivity, specific heat, thermal expansion, elastic modulus, emissivity, and other engineering properties may not have temperature-dependent correlations available for every material.

File: src/thermoprop/data/material_data.json (part 1 of 3)
{
  "1018 Carbon Steel": {
    "category": "carbon_low_alloy_steel",
    "default_condition": "Standard",
    "name": "1018 Carbon Steel",
    "properties": {
      "coefficient_of_thermal_expansion": {
        "temperature": [
          323.15,
          473.15,
          573.15
        ],
        "units": "1/K",
        "value": [
          1.2e-05,
          1.35e-05,
          1.45e-05
        ]
      },
      "density": {
        "temperature": [
          298.15
        ],
        "units": "kg/m^3",
        "value": [
          7870.0
        ]
      },
      "elastic_modulus": {
        "temperature": [
          298.15,
          373.15,
          473.15,
          573.15,
          673.15,
          773.15,
          823.15,
          873.15,
          923.15,
          973.15,
          1023.15
        ],
        "units": "Pa",
        "value": [
          197100000000.0,
          186700000000.0,
          176800000000.0,
          177300000000.0,
          174400000000.0,
          171200000000.0,
          168500000000.0,
          158300000000.0,
          133700000000.0,
          97920000000.0,
          80670000000.0
        ]
      },
      "electrical_resistivity": {
        "temperature": [
          273.15,
          373.15,
          473.15
        ],
        "units": "Ohm-m",
        "value": [
          1.6e-07,
          2.2e-07,
          2.9e-07
        ]
      },
      "melting_point": {
        "temperature": [
          298.15
        ],
        "units": "K",
        "value": [
          1693.15
        ]
      },
      "poisson_ratio": {
        "temperature": [
          298.15
        ],
        "units": "",
        "value": [
          0.29
        ]
      },
      "specific_heat": {
        "temperature": [
          348.15,
          448.15,
          648.15
        ],
        "units": "J/kg-K",
        "value": [
          486.0,
          519.0,
          599.0
        ]
      },
      "thermal_conductivity": {
        "temperature": [
          273.15,
          373.15,
          473.15
        ],
        "units": "W/m-K",
        "value": [
          51.9,
          50.8,
          48.9
        ]
      },
      "ultimate_strength": {
        "temperature": [
          298.15,
          373.15,
          473.15,
          573.15,
          673.15,
          773.15,
          823.15,
          873.15,
          923.15,
          973.15,
          1023.15
        ],
        "units": "Pa",
        "value": [
          550600000.0,
          524300000.0,
          525900000.0,
          529700000.0,
          554100000.0,
          580100000.0,
          531300000.0,
          445600000.0,
          296800000.0,
          171900000.0,
          84990000.0
        ]
      },
      "yield_strength": {
        "temperature": [
          298.15,
          373.15,
          473.15,
          573.15,
          673.15,
          773.15,
          823.15,
          873.15,
          923.15,
          973.15,
          1023.15
        ],
        "units": "Pa",
        "value": [
          545300000.0,
          508700000.0,
          505200000.0,
          489700000.0,
          499600000.0,
          502200000.0,
          463200000.0,
          393600000.0,
          279600000.0,
          161000000.0,
          73920000.0
        ]
      }
    }
  },
  "1045 Carbon Steel": {
    "category": "carbon_low_alloy_steel",
    "default_condition": "Standard",
    "name": "1045 Carbon Steel",
    "properties": {
      "coefficient_of_thermal_expansion": {
        "temperature": [
          373.15,
          473.15,
          573.15,
          673.15,
          773.15,
          873.15,
          973.15
        ],
        "units": "1/K",
        "value": [
          1.16e-05,
          1.23e-05,
          1.31e-05,
          1.37e-05,
          1.42e-05,
          1.47e-05,
          1.51e-05
        ]
      },
      "density": {
        "temperature": [
          293.15,
          373.15,
          473.15,
          573.15,
          673.15,
          773.15,
          873.15,
          973.15,
          1073.15,
          1273.15,
          1473.15
        ],
        "units": "kg/m^3",
        "value": [
          7870.0,
          7850.0,
          7825.0,
          7795.0,
          7760.0,
          7730.0,
          7740.0,
          7705.0,
          7670.0,
          7600.0,
          7530.0
        ]
      },
      "elastic_modulus": {
        "temperature": [
          360.57,
          428.85,
          497.05,
          565.35,
          633.55,
          701.85,
          770.05,
          838.35,
          906.55,
          974.85,
          1036.85,
          1098.85,
          1167.15,
          1232.85,
          1304.15,
          1372.15,
          1438.15,
          1508.15,
          1577.15,
          1645.15,
          1713.15,
          1769.15
        ],
        "units": "Pa",
        "value": [
          211800000000.0,
          203800000000.0,
          194400000000.0,
          185000000000.0,
          175800000000.0,
          166700000000.0,
          157100000000.0,
          148200000000.0,
          138700000000.0,
          128700000000.0,
          118500000000.0,
          105700000000.0,
          97020000000.0,
          89420000000.0,
          81770000000.0,
          73070000000.0,
          65340000000.0,
          57510000000.0,
          49660000000.0,
          41060000000.0,
          33460000000.0,
          27020000000.0
        ]
      },
      "melting_point": {
        "temperature": [
          298.15
        ],
        "units": "K",
        "value": [
          1793.15
        ]
      },
      "poisson_ratio": {
        "temperature": [
          293.15,
          473.15,
          673.15,
          873.15,
          1073.15,
          1273.15,
          1473.15
        ],
        "units": "",
        "value": [
          0.27,
          0.275,
          0.282,
          0.29,
          0.31,
          0.325,
          0.34
        ]
      },
      "specific_heat": {
        "temperature": [
          366.11,
          433.15,
          500.15,
          561.05,
          612.75,
          661.45,
          707.15,
          749.85,
          795.45,
          832.05,
          862.45,
          899.05,
          935.55,
          961.05,
          999.55,
          1008.85,
          1017.85,
          1026.95,
          1039.15,
          1051.25,
          1063.45,
          1075.65,
          1087.85,
          1114.05,
          1188.35,
          1255.35,
          1322.15,
          1389.15,
          1459.15,
          1523.15,
          1596.15,
          1663.15,
          1730.15,
          1779.15
        ],
        "units": "J/kg-K",
        "value": [
          521.3,
          551.5,
          586.3,
          622.4,
          655.6,
          689.6,
          719.5,
          756.8,
          794.4,
          825.2,
          855.4,
          889.2,
          926.0,
          950.0,
          991.3,
          961.8,
          930.9,
          884.9,
          829.4,
          774.8,
          720.9,
          667.0,
          612.3,
          563.3,
          570.6,
          579.0,
          586.4,
          595.1,
          603.4,
          610.3,
          621.2,
          624.9,
          635.1,
          639.4
        ]
      },
      "thermal_conductivity": {
        "temperature": [
          364.83,
          433.25,
          501.55,
          569.95,
          638.35,
          706.75,
          773.85,
          843.45,
          914.15,
          986.45,
          1054.85,
          1123.25,
          1191.65,
          1257.95,
          1334.15,
          1397.15,
          1465.15,
          1533.15,
          1602.15,
          1670.15,
          1738.15,
          1782.15
        ],
        "units": "W/m-K",
        "value": [
          44.42,
          42.88,
          41.16,
          39.54,
          37.98,
          36.33,
          34.76,
          33.18,
          31.52,
          29.83,
          28.14,
          26.6,
          24.93,
          23.46,
          21.75,
          20.03,
          18.53,
          16.92,
          15.42,
          13.7,
          12.08,
          11.22
        ]
      },
      "yield_strength": {
        "temperature": [
          293.15,
          373.15,
          473.15,
          573.15,
          673.15,
          773.15,
          873.15,
          973.15,
          1073.15,
          1273.15,
          1473.15
        ],
        "units": "Pa",
        "value": [
          310000000.0,
          305000000.0,
          290000000.0,
          295000000.0,
          280000000.0,
          220000000.0,
          150000000.0,
          80000000.0,
          45000000.0,
          20000000.0,
          10000000.0
        ]
      }
    }
  },
  "3140 Low-Alloy Steel": {
    "category": "carbon_low_alloy_steel",
    "default_condition": "Annealed",
    "name": "3140 Low-Alloy Steel",
    "properties": {
      "coefficient_of_thermal_expansion": {
        "temperature": [
          293.15,
          922.04
        ],
        "units": "1/K",
        "value": [
          1.134e-05,
          1.458e-05
        ]
      },
      "density": {
        "temperature": [
          298.15
        ],
        "units": "kg/m^3",
        "value": [
          7850.0
        ]
      },
      "elastic_modulus": {
        "temperature": [
          298.15
        ],
        "units": "Pa",
        "value": [
          200000000000.0
        ]
      },
      "electrical_resistivity": {
        "temperature": [
          298.15
        ],
        "units": "Ohm-m",
        "value": [
          1.7e-06
        ]
      },
      "melting_point": {
        "temperature": [
          298.15
        ],
        "units": "K",
        "value": [
          1698.15
        ]
      },
      "poisson_ratio": {
        "temperature": [
          298.15
        ],
        "units": "",
        "value": [
          0.285
        ]
      },
      "specific_heat": {
        "temperature": [
          298.15
        ],
        "units": "J/kg-K",
        "value": [
          460.0
        ]
      },
      "thermal_conductivity": {
        "temperature": [
          298.15
        ],
        "units": "W/m-K",
        "value": [
          45.0
        ]
      },
      "torsional_modulus": {
        "temperature": [
          298.15
        ],
        "units": "Pa",
        "value": [
          79000000000.0
        ]
      },
      "ultimate_strength": {
        "temperature": [
          293.15,
          477.59
        ],
        "units": "Pa",
        "value": [
          735000000.0,
          882500000.0
        ]
      },
      "yield_strength": {
        "temperature": [
          293.15,
          477.59
        ],
        "units": "Pa",
        "value": [
          450000000.0,
          730800000.0
        ]
      }
    }
  },
  "4140 Steel": {
    "category": "carbon_low_alloy_steel",
    "default_condition": "Standard",
    "name": "4140 Steel",
    "properties": {
      "coefficient_of_thermal_expansion": {
        "temperature": [
          373.15,
          673.15,
          873.15
        ],
        "units": "1/K",
        "value": [
          1.22e-05,
          1.37e-05,
          1.46e-05
        ]
      },
      "density": {
        "temperature": [
          298.15
        ],
        "units": "kg/m^3",
        "value": [
          7850.0
        ]
      },
      "elastic_modulus": {
        "temperature": [
          293.15,
          473.15,
          673.15,
          873.15
        ],
        "units": "Pa",
        "value": [
          205000000000.0,
          190000000000.0,
          170000000000.0,
          140000000000.0
        ]
      },
      "electrical_resistivity": {
        "temperature": [
          373.15,
          473.15,
          673.15,
          873.15
        ],
        "units": "Ohm-m",
        "value": [
          2.63e-07,
          3.26e-07,
          4.575e-07,
          6.46e-07
        ]
      },
      "melting_point": {
        "temperature": [
          298.15
        ],
        "units": "K",
        "value": [
          1689.15
        ]
      },
      "poisson_ratio": {
        "temperature": [
          298.15
        ],
        "units": "",
        "value": [
          0.29
        ]
      },
      "specific_heat": {
        "temperature": [
          293.15,
          448.15,
          648.15,
          848.15
        ],
        "units": "J/kg-K",
        "value": [
          460.0,
          473.0,
          519.0,
          561.0
        ]
      },
      "thermal_conductivity": {
        "temperature": [
          373.15,
          473.15,
          673.15,
          873.15
        ],
        "units": "W/m-K",
        "value": [
          42.6,
          42.2,
          37.7,
          33.0
        ]
      },
      "torsional_modulus": {
        "temperature": [
          298.15
        ],
        "units": "Pa",
        "value": [
          80000000000.0
        ]
      },
      "ultimate_strength": {
        "temperature": [
          298.15
        ],
        "units": "Pa",
        "value": [
          1020000000.0
        ]
      },
      "yield_strength": {
        "temperature": [
          293.15,
          473.15,
          673.15
        ],
        "units": "Pa",
        "value": [
          655000000.0,
          480000000.0,
          350000000.0
        ]
      }
    }
  },
  "A286 Steel": {
    "category": "stainless_steel",
    "default_condition": "Standard",
    "name": "A286 Steel",
    "properties": {
      "coefficient_of_thermal_expansion": {
        "temperature": [
          366.15,
          477.15,
          589.15,
          700.15,
          811.15,
          922.15,
          977.15,
          1033.2
        ],
        "units": "1/K",
        "value": [
          1.65e-05,
          1.68e-05,
          1.7e-05,
          1.74e-05,
          1.76e-05,
          1.78e-05,
          1.79e-05,
          1.86e-05
        ]
      },
      "density": {
        "temperature": [
          298.15
        ],
        "units": "kg/m^3",
        "value": [
          7920.0
        ]
      },
      "elastic_modulus": {
        "temperature": [
          294.25,
          811.15,
          866.15,
          922.15,
          977.15,
          1033.15,
          1089.15
        ],
        "units": "Pa",
        "value": [
          199000000000.0,
          163000000000.0,
          157000000000.0,
          151000000000.0,
          145000000000.0,
          139000000000.0,
          129000000000.0
        ]
      },
      "electrical_resistivity": {
        "temperature": [
          298.15,
          813.15,
          923.15,
          1003.15,
          1088.15
        ],
        "units": "Ohm-m",
        "value": [
          9.1e-07,
          1.156e-06,
          1.188e-06,
          1.201e-06,
          1.224e-06
        ]
      },
      "melting_point": {
        "temperature": [
          298.15
        ],
        "units": "K",
        "value": [
          1560.0
        ]
      },
      "poisson_ratio": {
        "temperature": [
          298.15
        ],
        "units": "",
        "value": [
          0.3
        ]
      },
      "specific_heat": {
        "temperature": [
          298.15
        ],
        "units": "J/kg-K",
        "value": [
          420.0
        ]
      },
      "thermal_conductivity": {
        "temperature": [
          423.15,
          573.15,
          773.15,
          873.15
        ],
        "units": "W/m-K",
        "value": [
          15.1,
          17.8,
          21.8,
          23.9
        ]
      },
      "ultimate_strength": {
        "temperature": [
          294.25,
          477.15,
          700.15,
          811.15,
          866.15,
          922.15,
          977.15,
          1033.15,
          1089.15
        ],
        "units": "Pa",
        "value": [
          1000000000.0,
          986000000.0,
          951000000.0,
          903000000.0,
          841000000.0,
          714000000.0,
          596000000.0,
          441000000.0,
          252000000.0
        ]
      },
      "yield_strength": {
        "temperature": [
          294.25,
          477.15,
          700.15,
          811.15,
          866.15,
          922.15,
          977.15,
          1033.15,
          1089.15
        ],
        "units": "Pa",
        "value": [
          655000000.0,
          645000000.0,
          641000000.0,
          603000000.0,
          621000000.0,
          607000000.0,
          593000000.0,
          427000000.0,
          228000000.0
        ]
      }
    }
  },
  "Aluminum 6061": {
    "category": "aluminum_alloy",
    "default_condition": "T6",
    "name": "Aluminum 6061",
    "properties": {
      "coefficient_of_thermal_expansion": {
        "temperature": [
          35.872,
          49.706,
          56.483,
          62.928,
          69.428,
          75.983,
          81.983,
          85.039,
          91.761,
          100.71,
          110.15,
          119.82,
          129.48,
          130.37,
          136.48,
          142.54,
          149.65,
          159.87,
          170.71,
          180.32,
          190.65,
          201.66,
          211.96,
          218.03,
          231.62,
          242.65,
          252.87,
          263.48,
          273.32,
          283.55,
          293.46,
          303.4,
          313.65,
          324.43,
          334.65,
          344.98,
          355.09,
          365.32,
          375.54,
          386.09,
          395.98,
          405.82,
          416.43,
          426.15,
          436.87,
          446.98,
          457.32,
          467.54,
          477.87,
          487.98,
          498.21,
          508.48,
          518.65,
          529.26,
          539.15,
          549.37,
          559.59,
          569.76,
          579.98,
          589.82
        ],
        "units": "1/K",
        "value": [
          1.5712e-05,
          1.6387e-05,
          1.6913e-05,
          1.73e-05,
          1.7609e-05,
          1.7978e-05,
          1.827e-05,
          1.8432e-05,
          1.8702e-05,
          1.9008e-05,
          1.9314e-05,
          1.9674e-05,
          2.0088e-05,
          1.9944e-05,
          2.0214e-05,
          2.0376e-05,
          2.0538e-05,
          2.0772e-05,
          2.0988e-05,
          2.1204e-05,
          2.1474e-05,
          2.1546e-05,
          2.1708e-05,
          2.187e-05,
          2.2104e-05,
          2.214e-05,
          2.2266e-05,
          2.2374e-05,
          2.25e-05,
          2.2608e-05,
          2.2716e-05,
          2.2824e-05,
          2.2878e-05,
          2.3004e-05,
          2.3076e-05,
          2.3202e-05,
          2.3346e-05,
          2.3418e-05,
          2.3472e-05,
          2.3526e-05,
          2.3598e-05,
          2.385e-05,
          2.3868e-05,
          2.3976e-05,
          2.4066e-05,
          2.4156e-05,
          2.4264e-05,
          2.4372e-05,
          2.448e-05,
          2.457e-05,
          2.466e-05,
          2.4768e-05,
          2.4858e-05,
          2.4948e-05,
          2.5128e-05,
          2.52e-05,
          2.5254e-05,
          2.5308e-05,
          2.5362e-05,
          2.5488e-05
        ]
      },
      "density": {
        "temperature": [
          298.15
        ],
        "units": "kg/m^3",
        "value": [
          2700.0
        ]
      },
      "elastic_modulus": {
        "temperature": [
          294.15,
          366.15,
          477.15,
          589.15,
          700.15,
          811.15,
          922.15,
          1033.15,
          1144.15
        ],
        "units": "Pa",
        "value": [
          77748800000.0,
          77602200000.0,
          76611000000.0,
          75172200000.0,
          73558500000.0,
          71882500000.0,
          70095780000.0,
          68000000000.0,
          65000000000.0
        ]
      },
      "melting_point": {
        "temperature": [
          298.15
        ],
        "units": "K",
        "value": [
          855.0
        ]
      },
      "poisson_ratio": {
        "temperature": [
          298.15
        ],
        "units": "",
        "value": [
          0.33
        ]
      },
      "specific_heat": {
        "temperature": [
          0.0,
          50.0,
          100.0,
          150.0,
          200.0,
          250.0,
          300.0
        ],
        "units": "J/kg-K",
        "value": [
          0.292,
          148.8382,
          492.1982,
          713.0314,
          835.239,
          895.0404,
          953.8644
        ]
      },
      "thermal_conductivity": {
        "temperature": [
          0.0,
          50.0,
          100.0,
          150.0,
          200.0,
          250.0,
          300.0
        ],
        "units": "W/m-K",
        "value": [
          5.3474,
          62.0481,
          97.7012,
          120.3629,
          136.0252,
          147.2427,
          155.3188
        ]
      },
      "ultimate_strength": {
        "temperature": [
          470.256,
          476.567,
          482.543,
          489.964,
          497.309,
          505.041,
          512.773,
          520.894,
          525.414,
          531.555,
          534.813,
          543.319,
          551.827,
          560.398,
          568.842,
          577.351,
          586.395,
          594.369,
          602.878,
          611.388,
          619.9,
          628.412,
          636.925,
          643.117
        ],
        "units": "Pa",
        "value": [
          306400000.0,
          297300000.0,
          288900000.0,
          280200000.0,
          271900000.0,
          263400000.0,
          255500000.0,
          248600000.0,
          244400000.0,
          239700000.0,
          234000000.0,
          226200000.0,
          218400000.0,
          210700000.0,
          203500000.0,
          196700000.0,
          189800000.0,
          184600000.0,
          177800000.0,
          172400000.0,
          167700000.0,
          163500000.0,
          159600000.0,
          156900000.0
        ]
      },
      "yield_strength": {
        "temperature": [
          9.672,
          18.862,
          26.074,
          32.633,
          39.851,
          48.381,
          58.894,
          63.489,
          71.909,
          79.458,
          81.896,
          85.61,
          97.042,
          110.206,
          124.694,
          133.471,
          144.894,
          156.879,
          164.438,
          172.137,
          186.648,
          201.153,
          215.661,
          230.168,
          244.678,
          259.186,
          273.694,
          288.2,
          302.708,
          317.211,
          331.712,
          346.212,
          360.707,
          373.881,
          388.372,
          401.537,
          413.852,
          427.991,
          441.262,
          451.417,
          461.663,
          471.766,
          480.356,
          491.767,
          501.158,
          508.154,
          518.747,
          528.757,
          536.176,
          543.928,
          551.512,
          561.556,
          572.079,
          585.136,
          598.128,
          611.951,
          629.079,
          642.126
        ],
        "units": "Pa",
        "value": [
          440300000.0,
          428400000.0,
          416900000.0,
          407100000.0,
          397000000.0,
          384900000.0,
          373800000.0,
          367800000.0,
          362100000.0,
          356600000.0,
          349900000.0,
          343800000.0,
          341600000.0,
          332600000.0,
          324900000.0,
          319000000.0,
          314800000.0,
          310700000.0,
          307600000.0,
          305100000.0,
          302500000.0,
          298400000.0,
          295300000.0,
          291800000.0,
          288900000.0,
          285500000.0,
          282200000.0,
          278500000.0,
          275300000.0,
          270700000.0,
          265800000.0,
          260600000.0,
          254400000.0,
          247700000.0,
          240500000.0,
          232000000.0,
          223000000.0,
          215400000.0,
          203700000.0,
          195700000.0,
          185900000.0,
          176700000.0,
          165900000.0,
          153700000.0,
          142400000.0,
          133800000.0,
          123600000.0,
          113100000.0,
          103700000.0,
          95160000.0,
          85060000.0,
          76080000.0,
          67020000.0,
          57160000.0,
          50280000.0,
          41150000.0,
          33080000.0,
          27660000.0
        ]
      }
    }
  },
  "Aluminum 7075": {
    "category": "aluminum_alloy",
    "default_condition": "T6",
    "name": "Aluminum 7075",
    "properties": {
      "coefficient_of_thermal_expansion": {
        "temperature": [
          259.209,
          269.039,
          278.867,
          288.694,
          298.522,
          308.35,
          318.206,
          327.983,
          337.817,
          347.65,
          357.483,
          367.317,
          377.15,
          386.983,
          396.817,
          406.65,
          415.261,
          426.317,
          436.15,
          445.928,
          455.761,
          465.594,
          475.428,
          485.261,
          495.094,
          504.928,
          514.761,
          524.594,
          534.428,
          544.261,
          554.094,
          563.872,
          573.706,
          583.539,
          593.372,
          603.206,
          613.039,
          622.872,
          632.706,
          642.539,
          652.372,
          662.206,
          672.039,
          681.817,
          691.65,
          698.817
        ],
        "units": "1/K",
        "value": [
          2.174e-05,
          2.189e-05,
          2.2e-05,
          2.21e-05,
          2.221e-05,
          2.232e-05,
          2.245e-05,
          2.255e-05,
          2.266e-05,
          2.277e-05,
          2.29e-05,
          2.3e-05,
          2.311e-05,
          2.326e-05,
          2.335e-05,
          2.342e-05,
          2.354e-05,
          2.365e-05,
          2.378e-05,
          2.389e-05,
          2.401e-05,
          2.412e-05,
          2.423e-05,
          2.432e-05,
          2.444e-05,
          2.453e-05,
          2.464e-05,
          2.475e-05,
          2.484e-05,
          2.493e-05,
          2.506e-05,
          2.516e-05,
          2.522e-05,
          2.527e-05,
          2.538e-05,
          2.551e-05,
          2.56e-05,
          2.569e-05,
          2.578e-05,
          2.587e-05,
          2.594e-05,
          2.603e-05,
          2.61e-05,
          2.617e-05,
          2.624e-05,
          2.63e-05
        ]
      },
      "density": {
        "temperature": [
          298.15
        ],
        "units": "kg/m^3",
        "value": [
          2810.0
        ]
      },
      "elastic_modulus": {
        "temperature": [
          83.206,
          97.372,
          111.594,
          125.761,
          139.928,
          154.15,
          168.317,
          182.483,
          196.65,
          210.85,
          225.033,
          239.211,
          253.39,
          267.572,
          281.75,
          295.928,
          310.1,
          324.261,
          338.483,
          352.65,
          366.817,
          381.039,
          395.206,
          409.428,
          423.594,
          437.817,
          452.039,
          463.372,
          476.65,
          490.094,
          503.039,
          514.706,
          525.039,
          534.706,
          543.761,
          552.206,
          561.261,
          569.65,
          577.983,
          586.483,
          589.094
        ],
        "units": "Pa",
        "value": [
          80380000000.0,
          79440000000.0,
          78580000000.0,
          77870000000.0,
          77220000000.0,
          76580000000.0,
          76000000000.0,
          75430000000.0,
          75000000000.0,
          74570000000.0,
          74140000000.0,
          73710000000.0,
          73210000000.0,
          72560000000.0,
          72130000000.0,
          71990000000.0,
          71690000000.0,
          71000000000.0,
          70250000000.0,
          69530000000.0,
          68790000000.0,
          67850000000.0,
          66830000000.0,
          65710000000.0,
          64440000000.0,
          63010000000.0,
          61430000000.0,
          59750000000.0,
          58260000000.0,
          56460000000.0,
          54250000000.0,
          52250000000.0,
          50320000000.0,
          48430000000.0,
          46530000000.0,
          44630000000.0,
          42800000000.0,
          40510000000.0,
          38470000000.0,
          36500000000.0,
          35360000000.0
        ]
      },
      "melting_point": {
        "temperature": [
          298.15
        ],
        "units": "K",
        "value": [
          750.0
        ]
      },
      "poisson_ratio": {
        "temperature": [
          298.15
        ],
        "units": "",
        "value": [
          0.33
        ]
      },
      "specific_heat": {
        "temperature": [
          278.367,
          292.544,
          306.7,
          320.872,
          334.983,
          349.15,
          363.317,
          377.483,
          391.594,
          405.761,
          419.928,
          434.039,
          448.206,
          462.372,
          476.483,
          490.65,
          504.761,
          518.928,
          533.039,
          547.206,
          561.372,
          575.483,
          589.594,
          603.761,
          617.872,
          632.039,
          646.15,
          660.317,
          674.428,
          688.594,
          696.317
        ],
        "units": "J/kg-K",
        "value": [
          1.089,
          8.6,
          25.443,
          46.348,
          63.974,
          82.941,
          102.158,
          122.673,
          143.733,
          165.881,
          186.941,
          210.931,
          234.377,
          258.326,
          280.725,
          307.06,
          332.348,
          357.93,
          382.674,
          412.986,
          429.147,
          458.455,
          486.925,
          514.139,
          540.097,
          566.474,
          592.014,
          618.39,
          643.93,
          669.888,
          682.03
        ]
      },
      "thermal_conductivity": {
        "temperature": [
          288.317,
          299.094,
          308.422,
          318.039,
          328.428,
          340.594,
          353.261,
          365.872,
          378.539,
          390.706,
          403.872,
          417.039,
          428.706
        ],
        "units": "W/m-K",
        "value": [
          129.822,
          131.242,
          132.453,
          133.682,
          134.928,
          136.607,
          137.905,
          139.099,
          140.553,
          141.73,
          142.907,
          143.876,
          144.845
        ]
      },
      "ultimate_strength": {
        "temperature": [
          26.039,
          36.094,
          36.428,
          41.372,
          52.706,
          60.15,
          63.206,
          74.983,
          86.539,
          96.872,
          102.872,
          116.761,
          129.428,
          143.261,
          157.65,
          171.983,
          186.317,
          200.672,
          215.028,
          229.378,
          243.733,
          258.088,
          272.983,
          286.789,
          301.278,
          315.483,
          329.817,
          341.261,
          354.372,
          361.261,
          370.094,
          382.65,
          391.15,
          404.206,
          406.983,
          415.261,
          426.539,
          430.594,
          439.761,
          448.261,
          458.261,
          464.428,
          470.872,
          476.483,
          481.706,
          485.372,
          491.483,
          495.928,
          501.983,
          511.872,
          520.761,
          528.983,
          539.928,
          551.65,
          561.539,
          568.65,
          581.428
        ],
        "units": "Pa",
        "value": [
          784200000.0,
          767100000.0,
          752200000.0,
          736700000.0,
          723600000.0,
          708700000.0,
          697800000.0,
          685800000.0,
          675500000.0,
          666400000.0,
          658900000.0,
          648600000.0,
          637800000.0,
          629800000.0,
          621200000.0,
          614900000.0,
          608600000.0,
          603500000.0,
          598300000.0,
          595500000.0,
          593200000.0,
          590300000.0,
          585700000.0,
          579400000.0,
          571500000.0,
          562800000.0,
          551400000.0,
          540400000.0,
          531800000.0,
          517500000.0,
          502900000.0,
          493200000.0,
          479300000.0,
          468800000.0,
          454300000.0,
          443800000.0,
          420000000.0,
          405700000.0,
          387900000.0,
          363400000.0,
          340500000.0,
          319200000.0,
          290900000.0,
          271200000.0,
          256400000.0,
          242100000.0,
          218200000.0,
          200900000.0,
          182200000.0,
          162100000.0,
          144800000.0,
          125700000.0,
          105300000.0,
          90550000.0,
          84770000.0,
          75680000.0,
          68300000.0
        ]
      },
      "yield_strength": {
        "temperature": [
          26.65,
          35.928,
          46.594,
          55.539,
          66.372,
          78.65,
          91.15,
          98.15,
          111.15,
          117.428,
          130.65,
          144.928,
          159.261,
          173.539,
          185.761,
          199.539,
          213.833,
          228.133,
          242.428,
          256.727,
          271.028,
          285.322,
          299.478,
          313.928,
          327.761,
          340.872,
          352.983,
          367.206,
          379.761,
          392.928,
          395.983,
          408.817,
          417.928,
          428.317,
          436.65,
          444.761,
          454.428,
          463.206,
          466.761,
          467.928,
          471.206,
          474.15,
          480.317,
          486.039,
          487.039,
          493.928,
          495.15,
          502.65,
          507.039,
          507.761,
          516.094,
          520.372,
          527.261,
          538.817,
          550.65,
          563.483,
          577.15,
          585.983
        ],
        "units": "Pa",
        "value": [
          659400000.0,
          647900000.0,
          633800000.0,
          623700000.0,
          611600000.0,
          600100000.0,
          589000000.0,
          575900000.0,
          571900000.0,
          564400000.0,
          560300000.0,
          552300000.0,
          546300000.0,
          539200000.0,
          533700000.0,
          530700000.0,
          525600000.0,
          522600000.0,
          518600000.0,
          514100000.0,
          511600000.0,
          508500000.0,
          503500000.0,
          496400000.0,
          489300000.0,
          480300000.0,
          470600000.0,
          462200000.0,
          451600000.0,
          442900000.0,
          433700000.0,
          423100000.0,
          409600000.0,
          389100000.0,
          370400000.0,
          351200000.0,
          337300000.0,
          321200000.0,
          306900000.0,
          295800000.0,
          281400000.0,
          268000000.0,
          246600000.0,
          233100000.0,
          216700000.0,
          198900000.0,
          185200000.0,
          174900000.0,
          159900000.0,
          146100000.0,
          133200000.0,
          120300000.0,
          105300000.0,
          91650000.0,
          79320000.0,
          71680000.0,
          63680000.0,
          55330000.0
        ]
      }
    }
  },
  "Copper C101": {
    "category": "copper_alloy",
    "default_condition": "Annealed",
    "name": "Copper C101",
    "properties": {
      "coefficient_of_thermal_expansion": {
        "temperature": [
          4.0,
          76.0,
          293.15,
          500.0
        ],
        "units": "1/K",
        "value": [
          1e-07,
          8e-06,
          1.69e-05,
          1.73e-05
        ]
      },
      "density": {
        "temperature": [
          298.15
        ],
        "units": "kg/m^3",
        "value": [
          8920.0
        ]
      },
      "elastic_modulus": {
        "temperature": [
          4.0,
          76.0,
          195.0,
          293.15
        ],
        "units": "Pa",
        "value": [
          155000000000.0,
          151000000000.0,
          138000000000.0,
          117000000000.0
        ]
      },
      "electrical_resistivity": {
        "temperature": [
          4.0,
          76.0,
          293.15,
          500.0
        ],
        "units": "Ohm-m",
        "value": [
          1.7e-10,
          2e-09,
          1.71e-08,
          2.5e-08
        ]
      },
      "melting_point": {
        "temperature": [
          298.15
        ],
        "units": "K",
        "value": [
          1356.15
        ]
      },
      "poisson_ratio": {
        "temperature": [
          4.0,
          293.15,
          500.0
        ],
        "units": "",
        "value": [
          0.339,
          0.341,
          0.342
        ]
      },
      "specific_heat": {
        "temperature": [
          4.0,
          76.0,
          293.15,
          500.0
        ],
        "units": "J/kg-K",
        "value": [
          0.1,
          150.0,
          385.0,
          395.0
        ]
      },
      "thermal_conductivity": {
        "temperature": [
          4.0,
          20.0,
          76.0,
          293.15,
          500.0
        ],
        "units": "W/m-K",
        "value": [
          1000.0,
          4500.0,
          500.0,
          391.0,
          385.0
        ]
      },
      "torsional_modulus": {
        "temperature": [
          4.0,
          293.15
        ],
        "units": "Pa",
        "value": [
          47000000000.0,
          43000000000.0
        ]
      },
      "ultimate_strength": {
        "temperature": [
          17.92,
          80.29,
          150.7,
          200.1,
          242.2,
          298.8,
          500.0
        ],
        "units": "Pa",
        "value": [
          422.1,
          357.0,
          314.3,
          275.5,
          248.3,
          219.3,
          180000000.0
        ]
      },
      "yield_strength": {
        "temperature": [
          4.0,
          76.0,
          195.0,
          293.15,
          500.0
        ],
        "units": "Pa",
        "value": [
          404000000.0,
          375000000.0,
          343300000.0,
          69000000.0,
          50000000.0
        ]
      }
    }
  },
  "Copper C11000": {
    "category": "copper_alloy",
    "default_condition": "Annealed",
    "name": "Copper C11000",
    "properties": {
      "coefficient_of_thermal_expansion": {
        "temperature": [
          293.15,
          373.15,
          473.15,
          573.15
        ],
        "units": "1/K",
        "value": [
          1.7e-05,
          1.7e-05,
          1.73e-05,
          1.77e-05
        ]
      },
      "density": {
        "temperature": [
          298.15
        ],
        "units": "kg/m^3",
        "value": [
          8890.0
        ]
      },
      "elastic_modulus": {
        "temperature": [
          293.15,
          473.15
        ],
        "units": "Pa",
        "value": [
          115000000000.0,
          108000000000.0
        ]
      },
      "electrical_resistivity": {
