Repository: saakethramoju/ThermoProp

# ThermoProp
ThermoProp is a Python thermophysical-property and chemical-equilibrium library for engineering analysis, propulsion, thermodynamics, heat transfer, and fluid-system modeling.

It provides a unified API for:

* Real fluids
* Fluid mixtures
* Ideal gases
* Ideal-gas mixtures
* Rocket propellants
* Combustion-product gases
* CEA-style reactant mixtures
* Chemical-equilibrium calculations
* Isotropic engineering materials

ThermoProp integrates several thermodynamic and engineering-property sources behind a consistent interface:

* CoolProp
* PYroMat
* RocketProps
* NASA CEA / CEAM thermochemical and transport databases
* Built-in species and material databases

---

File: src/thermoprop/data/material_data.json (part 3 of 3)
        ]
      },
      "elastic_modulus": {
        "temperature": [
          1088.71,
          1144.26,
          1199.82,
          1255.37,
          1310.93,
          1366.48
        ],
        "units": "",
        "value": [
          0.25,
          0.3,
          0.294,
          0.291,
          0.288,
          0.28,
          0.28,
          0.275,
          0.272,
          0.273,
          0.271,
          0.272,
          0.271,
          0.276,
          0.283,
          0.292,
          0.306,
          0.321,
          0.331,
          0.334,
          0.341,
          0.366,
          0.402
        ]
      },
      "specific_heat": {
        "temperature": [
          298.15
        ],
        "units": "J/kg-K",
        "value": [
          435.0
        ]
      },
      "thermal_conductivity": {
        "temperature": [
          294.26,
          366.48,
          477.59,
          588.71,
          699.82,
          810.93,
          922.04,
          1033.15,
          1144.26,
          1255.37,
          1366.48
        ],
        "units": "W/m-K",
        "value": [
          11.1,
          12.4,
          14.1,
          16.0,
          17.7,
          19.5,
          21.2,
          23.1,
          25.0,
          26.7,
          28.3
        ]
      },
      "torsional_modulus": {
        "temperature": [
          84.26,
          207.59,
          294.26,
          310.93,
          366.48,
          422.04,
          477.59,
          533.15,
          588.71,
          644.26,
          699.82,
          755.37,
          810.93,
          866.48,
          922.04,
          977.59,
          1033.15,
          1088.71,
          1144.26,
          1199.82,
          1255.37,
          1310.93,
          1366.48
        ],
        "units": "Pa",
        "value": [
          86200000000.0,
          81400000000.0,
          77200000000.0,
          77200000000.0,
          75800000000.0,
          75200000000.0,
          74500000000.0,
          73100000000.0,
          72400000000.0,
          71000000000.0,
          69600000000.0,
          68300000000.0,
          66900000000.0,
          65500000000.0,
          63400000000.0,
          61400000000.0,
          58600000000.0,
          55800000000.0,
          52400000000.0,
          49000000000.0,
          44800000000.0,
          40000000000.0,
          35200000000.0
        ]
      },
      "ultimate_strength": {
        "temperature": [
          65.007,
          106.388,
          145.607,
          186.052,
          225.904,
          266.956,
          305.618,
          345.483,
          385.344,
          423.971,
          465.045,
          504.899,
          545.35,
          584.59,
          624.419,
          664.232,
          704.03,
          743.804,
          783.545,
          821.949,
          848.047,
          884.565,
          897.056,
          935.796,
          954.994,
          980.177,
          982.984,
          991.869,
          1002.552,
          1013.234,
          1022.635,
          1046.582,
          1065.921,
          1088.228,
          1122.497,
          1134.15,
          1165.734,
          1203.626,
          1243.06,
          1283.144,
          1322.945,
          1356.876
        ],
        "units": "Pa",
        "value": [
          1404000000.0,
          1393000000.0,
          1380000000.0,
          1373000000.0,
          1368000000.0,
          1361000000.0,
          1360000000.0,
          1359000000.0,
          1356000000.0,
          1347000000.0,
          1346000000.0,
          1341000000.0,
          1335000000.0,
          1328000000.0,
          1317000000.0,
          1302000000.0,
          1282000000.0,
          1257000000.0,
          1222000000.0,
          1183000000.0,
          1133000000.0,
          1099000000.0,
          1048000000.0,
          933300000.0,
          873500000.0,
          823700000.0,
          767400000.0,
          721000000.0,
          670800000.0,
          620300000.0,
          550500000.0,
          493200000.0,
          415600000.0,
          324400000.0,
          281100000.0,
          247600000.0,
          212800000.0,
          169100000.0,
          133500000.0,
          110100000.0,
          91700000.0,
          78600000.0
        ]
      },
      "yield_strength": {
        "temperature": [
          62.169,
          101.974,
          141.78,
          162.741,
          196.057,
          235.875,
          276.012,
          315.543,
          355.386,
          396.43,
          435.072,
          474.897,
          514.745,
          553.773,
          594.478,
          634.349,
          674.219,
          714.073,
          753.913,
          793.73,
          832.919,
          873.309,
          915.091,
          941.212,
          958.898,
          975.179,
          984.743,
          995.429,
          1006.113,
          1016.793,
          1032.165,
          1047.129,
          1065.921,
          1092.845,
          1127.883,
          1165.734,
          1203.626,
          1243.078,
          1283.144,
          1322.945,
          1356.881
        ],
        "units": "Pa",
        "value": [
          1202000000.0,
          1185000000.0,
          1168000000.0,
          1152000000.0,
          1144000000.0,
          1130000000.0,
          1120000000.0,
          1110000000.0,
          1103000000.0,
          1094000000.0,
          1088000000.0,
          1076000000.0,
          1070000000.0,
          1068000000.0,
          1068000000.0,
          1068000000.0,
          1068000000.0,
          1064000000.0,
          1055000000.0,
          1041000000.0,
          1021000000.0,
          998200000.0,
          964500000.0,
          917800000.0,
          867600000.0,
          811900000.0,
          753400000.0,
          704000000.0,
          653800000.0,
          602800000.0,
          539200000.0,
          478300000.0,
          415600000.0,
          331100000.0,
          267600000.0,
          212800000.0,
          169100000.0,
          138100000.0,
          110100000.0,
          91700000.0,
          79700000.0
        ]
      }
    }
  },
  "Stainless Steel 303": {
    "category": "stainless_steel",
    "default_condition": "Annealed",
    "name": "Stainless Steel 303",
    "properties": {
      "coefficient_of_thermal_expansion": {
        "temperature": [
          373.15,
          473.15,
          573.15,
          673.15,
          773.15
        ],
        "units": "1/K",
        "value": [
          1.6e-05,
          1.65e-05,
          1.7e-05,
          1.75e-05,
          1.8e-05
        ]
      },
      "density": {
        "temperature": [
          298.15
        ],
        "units": "kg/m^3",
        "value": [
          8030.0
        ]
      },
      "elastic_modulus": {
        "temperature": [
          293.15,
          373.15,
          473.15,
          573.15,
          673.15,
          773.15
        ],
        "units": "Pa",
        "value": [
          200000000000.0,
          194000000000.0,
          186000000000.0,
          179000000000.0,
          172000000000.0,
          165000000000.0
        ]
      },
      "electrical_resistivity": {
        "temperature": [
          293.15,
          363.15,
          473.15,
          593.15,
          703.15,
          813.15,
          923.15,
          1033.15,
          1143.15
        ],
        "units": "Ohm-m",
        "value": [
          7.2e-07,
          7.8e-07,
          8.6e-07,
          9.5e-07,
          1.02e-06,
          1.08e-06,
          1.14e-06,
          1.18e-06,
          1.25e-06
        ]
      },
      "melting_point": {
        "temperature": [
          298.15
        ],
        "units": "K",
        "value": [
          1673.15
        ]
      },
      "poisson_ratio": {
        "temperature": [
          297.15,
          423.15,
          533.15,
          643.15,
          753.15,
          863.15
        ],
        "units": "",
        "value": [
          0.28,
          0.28,
          0.3,
          0.32,
          0.28,
          0.29
        ]
      },
      "specific_heat": {
        "temperature": [
          293.15
        ],
        "units": "J/kg-K",
        "value": [
          500.0
        ]
      },
      "thermal_conductivity": {
        "temperature": [
          293.15,
          373.15,
          773.15
        ],
        "units": "W/m-K",
        "value": [
          15.0,
          16.2,
          21.5
        ]
      },
      "torsional_modulus": {
        "temperature": [
          297.15,
          423.15,
          533.15,
          643.15,
          753.15,
          863.15
        ],
        "units": "Pa",
        "value": [
          78500000000.0,
          74500000000.0,
          70600000000.0,
          66700000000.0,
          63800000000.0,
          58800000000.0
        ]
      },
      "ultimate_strength": {
        "temperature": [
          293.15,
          698.15,
          813.15,
          923.15,
          1033.15,
          1143.15
        ],
        "units": "Pa",
        "value": [
          620000000.0,
          420000000.0,
          380000000.0,
          310000000.0,
          205000000.0,
          140000000.0
        ]
      },
      "yield_strength": {
        "temperature": [
          293.15,
          698.15,
          813.15,
          923.15,
          1033.15,
          1143.15
        ],
        "units": "Pa",
        "value": [
          240000000.0,
          240000000.0,
          235000000.0,
          205000000.0,
          145000000.0,
          70000000.0
        ]
      }
    }
  },
  "Stainless Steel 304": {
    "category": "stainless_steel",
    "default_condition": "Annealed",
    "name": "Stainless Steel 304",
    "properties": {
      "coefficient_of_thermal_expansion": {
        "temperature": [
          26.65,
          35.483,
          42.094,
          60.928,
          79.372,
          97.428,
          119.594,
          141.761,
          166.15,
          190.539,
          214.928,
          239.328,
          263.739,
          289.072,
          312.539,
          336.983,
          361.372,
          385.817,
          410.261,
          434.65,
          459.094,
          483.483,
          507.928,
          532.372,
          556.761,
          581.206,
          605.65,
          630.094,
          654.483,
          678.928,
          703.372,
          727.817,
          752.261,
          776.65,
          801.094,
          825.372,
          849.817,
          874.261,
          898.706,
          923.15,
          947.594,
          972.039,
          996.483,
          1020.928,
          1045.372,
          1069.817,
          1094.261,
          1118.706,
          1137.594
        ],
        "units": "1/K",
        "value": [
          1.009e-05,
          1.036e-05,
          1.077e-05,
          1.131e-05,
          1.176e-05,
          1.244e-05,
          1.288e-05,
          1.338e-05,
          1.384e-05,
          1.429e-05,
          1.458e-05,
          1.491e-05,
          1.52e-05,
          1.547e-05,
          1.572e-05,
          1.599e-05,
          1.619e-05,
          1.631e-05,
          1.654e-05,
          1.673e-05,
          1.691e-05,
          1.706e-05,
          1.722e-05,
          1.738e-05,
          1.754e-05,
          1.768e-05,
          1.784e-05,
          1.799e-05,
          1.807e-05,
          1.813e-05,
          1.829e-05,
          1.841e-05,
          1.852e-05,
          1.863e-05,
          1.872e-05,
          1.881e-05,
          1.89e-05,
          1.899e-05,
          1.91e-05,
          1.917e-05,
          1.926e-05,
          1.937e-05,
          1.944e-05,
          1.955e-05,
          1.971e-05,
          1.978e-05,
          1.982e-05,
          1.985e-05,
          1.987e-05
        ]
      },
      "density": {
        "temperature": [
          298.15
        ],
        "units": "kg/m^3",
        "value": [
          8000.0
        ]
      },
      "elastic_modulus": {
        "temperature": [
          309.367,
          324.761,
          341.317,
          357.872,
          374.483,
          391.039,
          407.594,
          424.15,
          440.706,
          457.261,
          473.872,
          490.428,
          506.983,
          523.539,
          540.094,
          556.65,
          573.261,
          589.817,
          606.372,
          622.928,
          639.483,
          656.094,
          672.65,
          689.206,
          705.761,
          722.317,
          738.928,
          755.483,
          772.039,
          788.594,
          805.15,
          821.483,
          838.15,
          854.817,
          871.483,
          888.15,
          904.817,
          918.15
        ],
        "units": "Pa",
        "value": [
          192500000000.0,
          191400000000.0,
          190200000000.0,
          189100000000.0,
          187900000000.0,
          186800000000.0,
          185600000000.0,
          184500000000.0,
          183300000000.0,
          182200000000.0,
          181100000000.0,
          179900000000.0,
          178700000000.0,
          177600000000.0,
          176000000000.0,
          174800000000.0,
          174100000000.0,
          173300000000.0,
          171900000000.0,
          170700000000.0,
          169600000000.0,
          168400000000.0,
          167300000000.0,
          166100000000.0,
          164900000000.0,
          163800000000.0,
          162700000000.0,
          161500000000.0,
          160400000000.0,
          159200000000.0,
          158200000000.0,
          156900000000.0,
          155600000000.0,
          154700000000.0,
          153700000000.0,
          152300000000.0,
          151200000000.0,
          150200000000.0
        ]
      },
      "melting_point": {
        "temperature": [
          298.15
        ],
        "units": "K",
        "value": [
          1673.0
        ]
      },
      "poisson_ratio": {
        "temperature": [
          298.15
        ],
        "units": "",
        "value": [
          0.29
        ]
      },
      "specific_heat": {
        "temperature": [
          299.289,
          319.65,
          340.372,
          360.483,
          380.872,
          401.261,
          421.706,
          442.094,
          462.539,
          482.928,
          503.372,
          523.761,
          544.206,
          564.65,
          584.15,
          605.928,
          625.872,
          646.317,
          666.761,
          687.206,
          707.594,
          728.039,
          748.483,
          768.928,
          789.372,
          809.761,
          830.372,
          850.372,
          870.928,
          891.483,
          912.594,
          935.372,
          952.594,
          973.15,
          993.706,
          1014.261,
          1034.261,
          1054.817,
          1075.372,
          1095.928,
          1116.483,
          1135.928
        ],
        "units": "J/kg-K",
        "value": [
          296.677,
          323.514,
          342.02,
          365.215,
          384.976,
          404.445,
          419.099,
          435.846,
          450.081,
          463.897,
          476.039,
          488.6,
          498.648,
          502.416,
          513.72,
          518.326,
          527.118,
          534.236,
          539.679,
          544.703,
          549.727,
          554.332,
          558.938,
          563.125,
          565.637,
          570.661,
          573.592,
          577.36,
          581.128,
          585.315,
          593.688,
          597.038,
          601.643,
          605.83,
          610.017,
          615.041,
          619.646,
          624.252,
          627.183,
          630.532,
          633.463,
          635.556
        ]
      },
      "thermal_conductivity": {
        "temperature": [
          356.206,
          379.372,
          394.483,
          419.65,
          440.15,
          460.594,
          490.428,
          511.428,
          531.372,
          561.15,
          581.594,
          602.094,
          631.817,
          651.206,
          672.761,
          702.539,
          721.483,
          743.483,
          767.039,
          782.594,
          810.483,
          830.928,
          851.483,
          880.928,
          900.928,
          922.039,
          953.706,
          974.261,
          994.817,
          1024.261,
          1044.817,
          1065.372,
          1095.372,
          1115.372,
          1135.928,
          1147.039
        ],
        "units": "W/m-K",
        "value": [
          11.682,
          12.946,
          13.635,
          14.607,
          15.23,
          15.786,
          16.437,
          16.821,
          17.157,
          17.619,
          17.948,
          18.225,
          18.675,
          18.952,
          19.298,
          19.782,
          20.025,
          20.405,
          20.769,
          21.046,
          21.478,
          21.79,
          22.119,
          22.603,
          22.846,
          23.175,
          23.642,
          23.919,
          24.23,
          24.68,
          24.992,
          25.269,
          25.719,
          26.03,
          26.307,
          26.376
        ]
      },
      "ultimate_strength": {
        "temperature": [
          4.872,
          14.317,
          15.65,
          22.428,
          37.428,
          50.817,
          61.594,
          69.928,
          83.206,
          96.039,
          98.094,
          112.039,
          119.039,
          132.317,
          135.928,
          150.928,
          154.817,
          173.761,
          180.483,
          185.15,
          200.756,
          217.417,
          231.828,
          235.883,
          243.539,
          250.592,
          269.656,
          276.411,
          287.428,
          303.433,
          313.317,
          335.872,
          361.539,
          377.761,
          409.206,
          437.428,
          468.261,
          498.206,
          527.706,
          556.317,
          587.15,
          616.872,
          646.594,
          676.317,
          706.039,
          734.594,
          765.483,
          795.206,
          824.817,
          854.817,
          884.261,
          906.483,
          927.594,
          955.928,
          980.372,
          1007.039,
          1033.15,
          1059.817,
          1083.15
        ],
        "units": "Pa",
        "value": [
          1224000000.0,
          1198000000.0,
          1184000000.0,
          1162000000.0,
          1134000000.0,
          1106000000.0,
          1080000000.0,
          1057000000.0,
          1027000000.0,
          1007000000.0,
          981700000.0,
          953400000.0,
          928200000.0,
          903400000.0,
          881200000.0,
          854500000.0,
          830200000.0,
          806000000.0,
          788300000.0,
          760500000.0,
          730700000.0,
          703000000.0,
          677200000.0,
          649400000.0,
          625200000.0,
          602000000.0,
          572200000.0,
          557000000.0,
          529700000.0,
          500900000.0,
          477500000.0,
          443100000.0,
          414300000.0,
          387500000.0,
          381000000.0,
          362100000.0,
          351900000.0,
          349100000.0,
          346600000.0,
          342800000.0,
          343600000.0,
          343500000.0,
          342300000.0,
          341000000.0,
          337900000.0,
          333000000.0,
          327600000.0,
          318800000.0,
          308200000.0,
          296400000.0,
          280900000.0,
          270400000.0,
          253000000.0,
          238300000.0,
          214500000.0,
          195400000.0,
          171900000.0,
          149200000.0,
          130200000.0
        ]
      },
      "yield_strength": {
        "temperature": [
          12.317,
          38.817,
          65.317,
          91.483,
          118.372,
          144.317,
          171.428,
          193.761,
          215.283,
          238.911,
          258.731,
          281.094,
          303.483,
          321.428,
          340.372,
          358.594,
          376.094,
          398.539,
          413.094,
          435.483,
          459.706,
          481.372,
          508.483,
          535.428,
          559.706,
          588.261,
          614.983,
          641.483,
          667.983,
          694.539,
          721.039,
          747.539,
          774.094,
          800.594,
          827.039,
          853.706,
          880.372,
          907.594,
          927.594,
          949.817,
          978.706,
          992.594,
          1014.261,
          1040.372,
          1065.928,
          1088.706
        ],
        "units": "Pa",
        "value": [
          265900000.0,
          264200000.0,
          262400000.0,
          259700000.0,
          254800000.0,
          249700000.0,
          245200000.0,
          239800000.0,
          233700000.0,
          226500000.0,
          220000000.0,
          212000000.0,
          204900000.0,
          195900000.0,
          189000000.0,
          180000000.0,
          171200000.0,
          162900000.0,
          155200000.0,
          148600000.0,
          141000000.0,
          134000000.0,
          131900000.0,
          129800000.0,
          125900000.0,
          124300000.0,
          124000000.0,
          124200000.0,
          124300000.0,
          124300000.0,
          124300000.0,
          124200000.0,
          123900000.0,
          123500000.0,
          122700000.0,
          121100000.0,
          116700000.0,
          113300000.0,
          110500000.0,
          106300000.0,
          103100000.0,
          97190000.0,
          93010000.0,
          87620000.0,
          82310000.0,
          80110000.0
        ]
      }
    }
  },
  "Stainless Steel 316": {
    "category": "stainless_steel",
    "default_condition": "Annealed",
    "name": "Stainless Steel 316",
    "properties": {
      "coefficient_of_thermal_expansion": {
        "temperature": [
          373.15,
          473.15,
          573.15,
          673.15,
          773.15
        ],
        "units": "1/K",
        "value": [
          1.6e-05,
          1.65e-05,
          1.7e-05,
          1.75e-05,
          1.8e-05
        ]
      },
      "density": {
        "temperature": [
          293.15,
          363.15,
          473.15,
          593.15,
          703.15,
          813.15,
          923.15,
          1033.15,
          1143.15
        ],
        "units": "kg/m^3",
        "value": [
          7950.0,
          7920.0,
          7880.0,
          7830.0,
          7790.0,
          7740.0,
          7690.0,
          7640.0,
          7590.0
        ]
      },
      "elastic_modulus": {
        "temperature": [
          293.15,
          373.15,
          473.15,
          573.15,
          673.15,
          773.15
        ],
        "units": "Pa",
        "value": [
          200000000000.0,
          194000000000.0,
          186000000000.0,
          179000000000.0,
          172000000000.0,
          165000000000.0
        ]
      },
      "electrical_resistivity": {
        "temperature": [
          260.93,
          272.21,
          282.98,
          290.31,
          303.17,
          317.98,
          332.43,
          347.43,
          356.43,
          365.71,
          377.26,
          391.87,
          405.76,
          419.37,
          435.26,
          447.93,
          461.48,
          475.04,
          488.65,
          503.65,
          518.59,
          528.76,
          536.98,
          544.76,
          562.15,
          573.09,
          584.09,
          606.21,
          615.65,
          628.26,
          638.98,
          651.76,
          666.54,
          681.71,
          696.65,
          711.59,
          726.65,
          741.59,
          756.59,
          771.59,
          787.43,
          801.54,
          816.48,
          831.48,
          846.48,
          861.48,
          876.48,
          891.48,
          907.59,
          921.48,
          936.48,
          951.48,
          966.48,
          981.48,
          996.48,
          1011.5,
          1026.5,
          1041.5,
          1056.5,
          1071.5,
          1086.5,
          1104.8,
          1125.9,
          1137.6,
          1157.6,
          1182.6,
          1195.4,
          1213.2,
          1228.7,
          1239.8
        ],
        "units": "Ohm-m",
        "value": [
          7.475e-07,
          7.563e-07,
          7.638e-07,
          7.798e-07,
          7.913e-07,
          7.998e-07,
          8.067e-07,
          8.133e-07,
          8.196e-07,
          8.264e-07,
          8.346e-07,
          8.447e-07,
          8.54e-07,
          8.631e-07,
          8.708e-07,
          8.801e-07,
          8.895e-07,
          8.995e-07,
          9.058e-07,
          9.136e-07,
          9.233e-07,
          9.296e-07,
          9.381e-07,
          9.485e-07,
          9.543e-07,
          9.635e-07,
          9.715e-07,
          9.774e-07,
          9.843e-07,
          9.9e-07,
          9.976e-07,
          1.005e-06,
          1.017e-06,
          1.021e-06,
          1.029e-06,
          1.037e-06,
          1.042e-06,
          1.048e-06,
          1.054e-06,
          1.061e-06,
          1.064e-06,
          1.073e-06,
          1.079e-06,
          1.084e-06,
          1.09e-06,
          1.096e-06,
          1.1e-06,
          1.106e-06,
          1.112e-06,
          1.116e-06,
          1.12e-06,
          1.126e-06,
          1.129e-06,
          1.133e-06,
          1.137e-06,
          1.141e-06,
          1.144e-06,
          1.148e-06,
          1.151e-06,
          1.155e-06,
          1.159e-06,
          1.163e-06,
          1.168e-06,
          1.17e-06,
          1.175e-06,
          1.18e-06,
          1.18e-06,
          1.186e-06,
          1.19e-06,
          1.192e-06
        ]
      },
      "melting_point": {
        "temperature": [
          298.15
        ],
        "units": "K",
        "value": [
          1643.15
        ]
      },
      "poisson_ratio": {
        "temperature": [
          423.15,
          643.15,
          863.15,
          1093.15
        ],
        "units": "",
        "value": [
          0.26,
          0.34,
          0.32,
          0.24
        ]
      },
      "specific_heat": {
        "temperature": [
          293.15,
          363.15,
          473.15,
          593.15,
          703.15,
          813.15,
          923.15,
          1033.15,
          1143.15
        ],
        "units": "J/kg-K",
        "value": [
          452.0,
          486.0,
          528.0,
          548.0,
          565.0,
          573.0,
          586.0,
          615.0,
          649.0
        ]
      },
      "thermal_conductivity": {
        "temperature": [
          260.75,
          272.55,
          291.95,
          321.54,
          335.71,
          350.98,
          366.26,
          381.54,
          396.87,
          412.15,
          427.43,
          442.71,
          457.98,
          473.26,
          488.54,
          503.82,
          519.09,
          534.37,
          549.65,
          564.98,
          580.26,
          595.54,
          610.82,
          626.09,
          641.37,
          656.71,
          671.93,
          687.26,
          702.54,
          717.82,
          733.09,
          748.43,
          758.15,
          781.32,
          806.04,
          822.04,
          838.71,
          852.59,
          867.59,
          883.15,
          898.15,
          913.71,
          929.26,
          944.26,
          959.26,
          974.82,
          990.37,
          1005.4,
          1019.3,
          1032.0,
          1043.2,
          1057.0,
          1068.7,
          1082.6,
          1097.0,
          1112.6,
          1127.6,
          1143.2,
          1158.2,
          1173.7,
          1183.7,
          1204.8,
          1224.8
        ],
        "units": "W/m-K",
        "value": [
          12.991,
          13.257,
          13.9,
          14.356,
          14.647,
          14.879,
          15.172,
          15.391,
          15.58,
          15.852,
          16.096,
          16.385,
          16.535,
          16.757,
          17.043,
          17.261,
          17.446,
          17.74,
          18.034,
          18.242,
          18.467,
          18.571,
          18.865,
          19.038,
          19.315,
          19.54,
          19.852,
          19.99,
          20.146,
          20.423,
          20.596,
          20.803,
          20.977,
          21.409,
          21.721,
          22.084,
          22.396,
          22.638,
          22.88,
          23.175,
          23.469,
          23.676,
          23.901,
          24.213,
          24.542,
          24.819,
          25.009,
          25.217,
          25.528,
          25.701,
          25.996,
          26.03,
          26.169,
          26.549,
          26.774,
          27.017,
          27.259,
          27.553,
          27.778,
          28.021,
          28.107,
          28.626,
          29.024
        ]
      },
      "torsional_modulus": {
        "temperature": [
          297.15,
          363.15,
          423.15,
          473.15,
          533.15,
          593.15,
          643.15,
          703.15,
          753.15,
          813.15,
          863.15,
          923.15,
          973.15,
          1033.15,
          1093.15
        ],
        "units": "Pa",
        "value": [
          79000000000.0,
          77000000000.0,
          75000000000.0,
          72000000000.0,
          70000000000.0,
          68000000000.0,
          66000000000.0,
          64000000000.0,
          62000000000.0,
          60000000000.0,
          58000000000.0,
          57000000000.0,
          56000000000.0,
          54000000000.0,
          53000000000.0
        ]
      },
      "ultimate_strength": {
        "temperature": [
          293.15,
          373.15,
          573.15,
          773.15,
          873.15,
          973.15,
          1073.15
        ],
        "units": "Pa",
        "value": [
          515000000.0,
          540000000.0,
          500000000.0,
          480000000.0,
          450000000.0,
          350000000.0,
          205000000.0
        ]
      },
      "yield_strength": {
        "temperature": [
          293.15,
          373.15,
          573.15,
          773.15,
          873.15,
          973.15,
          1073.15
        ],
        "units": "Pa",
        "value": [
          205000000.0,
          235000000.0,
          165000000.0,
          145000000.0,
          140000000.0,
          130000000.0,
          115000000.0
        ]
      }
    }
  }
}
